Repository: pypi-data/pypi-mirror-310

# PyPI code 310

This repository is part of a project to make all code in PyPI as accessible as possible. For more information 
on the project and to find out how to utilise this data, see the website: https://py-code.org/

This repo contains 50000 packages uploaded to PyPI between 
2024-11-20 20:51 and 2024-11-25 23:24.

The repo is 44% (22465/50000) complete.

Package contents can be found [in the code branch](https://github.com/pypi-data/pypi-mirror-310/tree/code/packages).

A browsable package list for all repositories [all packages here](https://py-code.org/repositories/pypi-mirror-310).

File: packages/Dans-Diffraction/Dans_Diffraction-3.3.2-py3-none-any.whl/Dans_Diffraction/data/neutron_isotope_scattering_lengths.dat
# Neutron scattering lengths, from https://github.com/pkienzle/periodictable
# isotope, real_scattering_length, imaginary_scattering_length
n, -37.0, 0.0
1-n, -37.0, 0.0
H, -3.7409, -9.24916573971079e-05
1-H, -3.7423, -9.24916573971079e-05
D, 6.674, -1.4432703003337042e-07
2-H, 6.674, -1.4432703003337042e-07
T, 4.792, -1.6685205784204672e-09
3-H, 4.792, -1.6685205784204672e-09
He, 3.26, -2.0773081201334816e-06
3-He, 5.74, -1.4830367074527253
4-He, 3.26, 0.0
Li, -1.9, -0.01960511679644049
6-Li, 2.0, -0.26140155728587317
7-Li, -2.22, -1.2625139043381537e-05
Be, 7.79, -2.1134593993325917e-06
9-Be, 7.79, -2.1134593993325917e-06
B, 5.3, -0.21329254727474972
10-B, -0.2, -1.0664627363737487
11-B, 6.65, -1.529477196885428e-06
C, 6.6484, -9.733036707452726e-07
12-C, 6.6535, -9.816462736373748e-07
13-C, 6.19, -3.8097886540600663e-07
N, 9.36, -0.0005283648498331479
14-N, 9.37, -0.0005311457174638487
15-N, 6.44, -6.674082313681869e-09
O, 5.805, -5.28364849833148e-08
16-O, 5.805, -2.7808676307007787e-08
17-O, 5.6, -6.562847608453837e-05
18-O, 5.84, -4.449388209121246e-08
F, 5.654, -2.6696329254727474e-06
19-F, 5.654, -2.6696329254727474e-06
Ne, 4.566, -1.0845383759733037e-05
20-Ne, 4.631, -1.0011123470522802e-05
21-Ne, 6.66, -0.00018631813125695218
22-Ne, 3.87, -1.2791991101223582e-05
Na, 3.63, -0.00014738598442714127
23-Na, 3.63, -0.00014738598442714127
Mg, 5.375, -1.7519466073414904e-05
24-Mg, 5.49, -1.3904338153503894e-05
25-Mg, 3.62, -5.283648498331479e-05
26-Mg, 4.89, -1.0622914349276975e-05
Al, 3.449, -6.423804226918799e-05
27-Al, 3.449, -6.423804226918799e-05
Si, 4.15071, -4.755283648498332e-05
28-Si, 4.106, -4.922135706340378e-05
29-Si, 4.7, -2.8086763070077867e-05
30-Si, 4.58, -2.975528364849833e-05
P, 5.13, -4.783092324805339e-05
31-P, 5.13, -4.783092324805339e-05
S, 2.847, -0.00014738598442714127
32-S, 2.804, -0.00015016685205784206
33-S, 4.74, -0.00015016685205784206
34-S, 3.48, -6.312569521690767e-05
36-S, 3.0, -4.171301446051168e-05
Cl, 9.5792, -0.009315906562847608
35-Cl, 11.7, -0.012263626251390434
37-Cl, 3.08, -0.00012041156840934372
Ar, 1.909, -0.00018770856507230256
36-Ar, 24.9, -0.001446051167964405
38-Ar, 3.5, -0.0002224694104560623
40-Ar, 1.7, -0.0001835372636262514
K, 3.67, -0.0005839822024471636
39-K, 3.79, -0.0005839822024471636
40-K, 3.1, -0.009733036707452725
41-K, 2.69, -0.00040600667408231366
Ca, 4.7, -0.00011957730812013348
40-Ca, 4.78, -0.00011401557285873191
42-Ca, 3.36, -0.00018909899888765297
43-Ca, -1.56, -0.0017241379310344827
44-Ca, 1.42, -0.0002447163515016685
46-Ca, 3.55, -0.00020578420467185762
48-Ca, 0.39, -0.0003031145717463849
Sc, 12.1, -0.007647385984427141
45-Sc, 12.1, -0.007647385984427141
Ti, -3.37, -0.0016935483870967741
46-Ti, 4.72, -0.00016407119021134592
47-Ti, 3.53, -0.0004727474972191324
48-Ti, -5.86, -0.0021802002224694103
49-Ti, 0.98, -0.0006117908787541714
50-Ti, 5.88, -4.9777530589543935e-05
V, -0.443, -0.0014126807563959957
50-V, 7.6, -0.01668520578420467
51-V, -0.402, -0.0013626251390433815
Cr, 3.635, -0.0008481646273637374
50-Cr, -4.5, -0.0043937708565072306
52-Cr, 4.914, -0.00021134593993325917
53-Cr, -4.2, -0.00503337041156841
54-Cr, 4.55, -0.00010011123470522802
Mn, -3.75, -0.0036985539488320358
55-Mn, -3.75, -0.0036985539488320358
Fe, 9.45, -0.0007119021134593994
54-Fe, 4.2, -0.0006256952169076752
56-Fe, 10.1, -0.0007202447163515016
57-Fe, 2.3, -0.000689655172413793
58-Fe, 15.0, -0.0003559510567296997
Co, 2.49, -0.010339265850945495
59-Co, 2.49, -0.010339265850945495
Ni, 10.3, -0.0012486095661846496
58-Ni, 14.4, -0.001279199110122358
60-Ni, 2.8, -0.0008064516129032258
61-Ni, 7.6, -0.0006952169076751947
62-Ni, -8.7, -0.004032258064516129
64-Ni, -0.37, -0.00042269187986651834
Cu, 7.718, -0.0010511679644048943
63-Cu, 6.477, -0.0012513904338153504
65-Cu, 10.204, -0.0006034482758620689
Zn, 5.68, -0.00030867630700778646
64-Zn, 5.23, -0.0002586206896551724
66-Zn, 5.98, -0.00017241379310344826
67-Zn, 7.58, -0.0018909899888765295
68-Zn, 6.04, -0.0003058954393770857
70-Zn, 6.9, -2.5583982202447165e-05
Ga, 7.288, -0.0007647385984427142
69-Ga, 8.043, -0.0006062291434927698
71-Ga, 6.17, -0.001003893214682981
Ge, 8.185, -0.0006117908787541714
70-Ge, 10.0, -0.0008342602892102336
72-Ge, 8.51, -0.0002224694104560623
73-Ge, 5.02, -0.0041991101223581755
74-Ge, 7.58, -0.00011123470522803115
76-Ge, 8.2, -4.449388209121246e-05
As, 6.58, -0.0012513904338153504
75-As, 6.58, -0.0012513904338153504
Se, 7.97, -0.003253615127919911
74-Se, 0.8, -0.014404894327030033
76-Se, 12.2, -0.023637374860956618
77-Se, 8.25, -0.01167964404894327
78-Se, 8.24, -0.00011957730812013348
80-Se, 7.48, -0.0001696329254727475
82-Se, 6.34, -1.2235817575083425e-05
Br, 6.79, -0.0019187986651835374
79-Br, 6.79, -0.0030589543937708566
81-Br, 6.78, -0.0007508342602892102
Kr, 7.81, -0.006952169076751946
78-Kr, nan, -0.0017797552836484984
80-Kr, nan, -0.003281423804226919
82-Kr, nan, -0.008064516129032258
83-Kr, nan, -0.051446051167964406
84-Kr, nan, -3.14238042269188e-05
86-Kr, 8.07, -8.342602892102336e-07
Rb, 7.08, -0.00010567296996662959
85-Rb, 7.07, -0.00013348164627363738
87-Rb, 7.27, -3.3370411568409345e-05
Sr, 7.02, -0.0003559510567296997
84-Sr, 5.0, -0.00024193548387096774
86-Sr, 5.68, -0.00028921023359288096
87-Sr, 7.41, -0.004449388209121246
88-Sr, 7.16, -1.6129032258064517e-05
Y, 7.75, -0.0003559510567296997
89-Y, 7.75, -0.0003559510567296997
Zr, 7.16, -5.1446051167964405e-05
90-Zr, 6.5, -3.058954393770856e-06
91-Zr, 8.8, -0.0003253615127919911
92-Zr, 7.5, -6.117908787541713e-05
94-Zr, 8.3, -1.3876529477196886e-05
96-Zr, 5.5, -6.3681868743047835e-06
Nb, 7.054, -0.0003197997775305895
93-Nb, 7.054, -0.0003197997775305895
Mo, 6.715, -0.000689655172413793
92-Mo, 6.93, -5.28364849833148e-06
94-Mo, 6.82, -4.171301446051168e-06
95-Mo, 6.93, -0.00364293659621802
96-Mo, 6.22, -0.00013904338153503893
97-Mo, 7.26, -0.0006952169076751947
98-Mo, 6.6, -3.531701890989989e-05
100-Mo, 6.75, -0.00011123470522803115
Tc, 6.8, -0.0055617352614015575
99-Tc, 6.8, -0.0055617352614015575
Ru, 7.02, -0.0007119021134593994
96-Ru, nan, -7.78642936596218e-05
98-Ru, nan, -0.002224694104560623
99-Ru, nan, -0.0019187986651835374
100-Ru, nan, -0.0013348164627363737
101-Ru, nan, -0.0009176863181312569
102-Ru, nan, -0.0003253615127919911
104-Ru, nan, -8.620689655172413e-05
Rh, 5.9, -0.04026696329254728
103-Rh, 5.9, -0.04026696329254728
Pd, 5.91, -0.0019187986651835374
102-Pd, 7.7, -0.0009454949944382648
104-Pd, 7.7, -0.0001668520578420467
105-Pd, 5.5, -0.0055617352614015575
106-Pd, 6.4, -8.453837597330367e-05
108-Pd, 4.1, -0.002363737486095662
110-Pd, 7.7, -6.28476084538376e-05
Ag, 5.922, -0.017602892102335926
107-Ag, 7.555, -0.010456062291434929
109-Ag, 4.165, -0.025305895439377085
Cd, 4.83, -0.7007786429365962
106-Cd, 5.0, -0.00027808676307007786
108-Cd, 5.31, -0.0003058954393770857
110-Cd, 5.78, -0.0030589543937708566
111-Cd, 6.47, -0.006674082313681869
112-Cd, 6.34, -0.0006117908787541714
113-Cd, -8.0, -5.728587319243604
114-Cd, 7.48, -9.454949944382648e-05
116-Cd, 6.26, -2.085650723025584e-05
In, 4.065, -0.05389321468298109
113-In, 5.39, -0.0033370411568409346
115-In, 4.0, -0.05617352614015573
Sn, 6.225, -0.00017408231368186875
112-Sn, 6.0, -0.00027808676307007786
114-Sn, 6.0, -3.1701890989988874e-05
115-Sn, 6.0, -0.008342602892102336
116-Sn, 6.1, -3.89321468298109e-05
117-Sn, 6.59, -0.000639599555061179
118-Sn, 6.23, -6.117908787541713e-05
119-Sn, 6.28, -0.0006117908787541714
120-Sn, 6.67, -3.89321468298109e-05
122-Sn, 5.93, -5.005561735261401e-05
124-Sn, 6.15, -3.6985539488320356e-05
Sb, 5.57, -0.0013654060066740823
121-Sb, 5.71, -0.0015989988876529478
123-Sb, 5.38, -0.0010567296996662958
Te, 5.68, -0.001307007786429366
120-Te, 5.3, -0.000639599555061179
122-Te, 3.8, -0.0009454949944382648
123-Te, -0.05, -0.11624026696329255
124-Te, 7.95, -0.0018909899888765295
125-Te, 5.01, -0.0004310344827586207
126-Te, 5.55, -0.00028921023359288096
128-Te, 5.88, -5.978865406006674e-05
130-Te, 6.01, -8.064516129032258e-05
I, 5.28, -0.001710233592880979
127-I, 5.28, -0.001710233592880979
Xe, 4.69, -0.006646273637374861
124-Xe, nan, -0.04588431590656285
126-Xe, nan, -0.0009733036707452725
128-Xe, nan, -0.002224694104560623
129-Xe, nan, -0.005839822024471635
130-Xe, nan, -0.007230255839822024
131-Xe, nan, -0.023637374860956618
132-Xe, nan, -0.00012513904338153504
134-Xe, nan, -7.369299221357064e-05
136-Xe, nan, -7.230255839822024e-05
Cs, 5.42, -0.008064516129032258
133-Cs, 5.42, -0.008064516129032258
Ba, 5.07, -0.0003058954393770857
130-Ba, -3.6, -0.008342602892102336
132-Ba, 7.8, -0.001946607341490545
134-Ba, 5.7, -0.0005561735261401557
135-Ba, 4.66, -0.0016129032258064516
136-Ba, 4.9, -0.00018909899888765297
137-Ba, 6.82, -0.0010011123470522803
138-Ba, 4.83, -7.508342602892103e-05
La, 8.24, -0.0024944382647385985
138-La, 8.0, -0.01585094549499444
139-La, 8.24, -0.002483314794215795
Ce, 4.84, -0.00017519466073414905
136-Ce, 5.76, -0.0020300333704115683
138-Ce, 6.65, -0.0003058954393770857
140-Ce, 4.81, -0.00015850945494994437
142-Ce, 4.72, -0.00026418242491657394
Pr, 4.58, -0.0031979977753058956
141-Pr, 4.58, -0.0031979977753058956
Nd, 7.69, -0.014043381535038932
142-Nd, 7.7, -0.005200222469410456
143-Nd, 14.0, -0.09371523915461624
144-Nd, 2.8, -0.0010011123470522803
145-Nd, 14.0, -0.01167964404894327
146-Nd, 8.7, -0.000389321468298109
148-Nd, 5.7, -0.0006952169076751947
150-Nd, 5.28, -0.0003337041156840934
Pm, 12.6, -0.046829810901001113
147-Pm, 12.6, -0.046829810901001113
Sm, 0.0, -1.6468298109010011
144-Sm, -3.0, -0.0001946607341490545
147-Sm, 14.0, -0.01585094549499444
148-Sm, -3.0, -0.0006674082313681868
149-Sm, 18.7, -11.701890989988877
150-Sm, 14.0, -0.028921023359288096
152-Sm, -5.0, -0.05728587319243604
154-Sm, 8.0, -0.0023359288097886542
Eu, 5.3, -1.2597330367074526
151-Eu, nan, -2.5305895439377086
153-Eu, 8.22, -0.0867630700778643
Gd, 9.5, -13.82091212458287
152-Gd, 10.0, -0.20439377085650723
154-Gd, 10.0, -0.023637374860956618
155-Gd, 13.8, -16.991101223581758
156-Gd, 6.3, -0.0004171301446051168
157-Gd, 4.0, -72.02447163515016
158-Gd, 9.0, -0.0006117908787541714
160-Gd, 9.15, -0.00021412680756395996
Tb, 7.34, -0.006507230255839822
159-Tb, 7.34, -0.006507230255839822
Dy, 16.9, -0.2764182424916574
156-Dy, 6.1, -0.00917686318131257
158-Dy, 6.0, -0.011957730812013349
160-Dy, 6.7, -0.01557285873192436
161-Dy, 10.3, -0.1668520578420467
162-Dy, -1.4, -0.053948832035595105
163-Dy, 5.0, -0.034482758620689655
164-Dy, 49.4, -0.7897664071190211
Ho, 8.44, -0.01799221357063404
165-Ho, 8.44, -0.01799221357063404
Er, 7.79, -0.044215795328142384
162-Er, 9.01, -0.0052836484983314795
164-Er, 7.95, -0.003615127919911012
166-Er, 10.51, -0.005450500556173526
167-Er, 3.06, -0.1832591768631813
168-Er, 7.43, -0.0007619577308120134
170-Er, 9.61, -0.0016129032258064516
Tm, 7.07, -0.027808676307007785
169-Tm, 7.07, -0.027808676307007785
Yb, 12.41, -0.009677419354838708
168-Yb, -4.07, -0.6201334816462737
170-Yb, 6.8, -0.0031701890989988876
171-Yb, 9.7, -0.013515016685205784
172-Yb, 9.5, -0.0002224694104560623
173-Yb, 9.56, -0.004755283648498332
174-Yb, 19.2, -0.019299221357063405
176-Yb, 8.7, -0.0007925472747497219
Lu, 7.21, -0.020578420467185762
175-Lu, 7.28, -0.005839822024471635
176-Lu, 6.1, -0.5742491657397107
Hf, 7.77, -0.028948832035595104
174-Hf, 10.9, -0.1560066740823137
176-Hf, 6.61, -0.00653503893214683
177-Hf, 0.8, -0.10372636262513904
178-Hf, 5.9, -0.02335928809788654
179-Hf, 7.46, -0.011401557285873193
180-Hf, 13.2, -0.003626251390433815
Ta, 6.91, -0.005728587319243604
180-Ta, 7.0, -0.15656284760845385
181-Ta, 6.91, -0.005700778642936596
W, 4.755, -0.005088987764182425
180-W, 5.0, -0.008342602892102336
182-W, 7.04, -0.005756395995550612
183-W, 6.59, -0.0028086763070077863
184-W, 7.55, -0.0004727474972191324
186-W, -0.73, -0.010539488320355951
Re, 9.2, -0.024944382647385986
185-Re, 9.0, -0.03114571746384872
187-Re, 9.3, -0.021245828698553952
Os, 10.7, -0.004449388209121246
184-Os, 10.0, -0.8342602892102335
186-Os, 12.0, -0.02224694104560623
187-Os, 10.0, -0.08898776418242492
188-Os, 7.8, -0.001307007786429366
189-Os, 11.0, -0.006952169076751946
190-Os, 11.4, -0.00364293659621802
192-Os, 11.9, -0.0005561735261401557
Ir, 10.6, -0.1181868743047831
191-Ir, nan, -0.26529477196885426
193-Ir, nan, -0.030867630700778644
Pt, 9.6, -0.002864293659621802
190-Pt, 9.0, -0.042269187986651836
192-Pt, 9.9, -0.0027808676307007787
194-Pt, 10.55, -0.0004004449388209121
195-Pt, 8.91, -0.007647385984427141
196-Pt, 9.89, -0.00020022246941045604
198-Pt, 7.8, -0.0010177975528364851
Au, 7.9, -0.027433259176863182
197-Au, 7.9, -0.027433259176863182
Hg, 12.595, -0.10353170189099
196-Hg, 30.3, -0.8565072302558399
198-Hg, nan, -0.0005561735261401557
199-Hg, 16.9, -0.5978865406006674
200-Hg, nan, -0.01668520578420467
201-Hg, nan, -0.0021690767519466072
202-Hg, 11.002, -0.0013598442714126808
204-Hg, nan, -0.00011957730812013348
Tl, 8.776, -0.0009538375973303672
203-Tl, 8.51, -0.0031701890989988876
205-Tl, 8.87, -2.8921023359288096e-05
Pb, 9.401, -4.755283648498332e-05
204-Pb, 10.893, -0.00018075639599555063
206-Pb, 9.221, -8.342602892102336e-06
207-Pb, 9.286, -0.00019438264738598442
208-Pb, 9.494, -1.3348164627363737e-07
Bi, 8.532, -9.39933259176863e-06
209-Bi, 8.532, -9.39933259176863e-06
Ra, 10.0, -0.003559510567296997
226-Ra, 10.0, -0.003559510567296997
Th, 10.31, -0.002049499443826474
232-Th, 10.31, -0.002049499443826474
Pa, 9.1, -0.055784204671857615
231-Pa, 9.1, -0.055784204671857615
U, 8.417, -0.0021051167964404897
233-U, 10.1, -0.15981646273637376
234-U, 12.4, -0.027836484983314792
235-U, 10.5, -0.189349276974416
238-U, 8.407, -0.0007452725250278087
Np, 10.55, -0.0489154616240267
237-Np, 10.55, -0.0489154616240267
Pu, 7.7, -0.2828976640711902
239-Pu, 7.7, -0.2828976640711902
240-Pu, 3.5, -0.08053392658509456
242-Pu, 8.1, -0.005144605116796441
Am, 8.3, -0.02093993325917686
243-Am, 8.3, -0.02093993325917686
Cm, 9.5, -0.004505005561735261
244-Cm, 9.5, -0.004505005561735261
246-Cm, 9.3, -0.00037819799777530594
248-Cm, 7.7, -0.0008342602892102336

File: packages/Dans-Diffraction/Dans_Diffraction-3.3.2-py3-none-any.whl/Dans_Diffraction/data/neutron_isotope_scattering_lengths_sears.dat
# International Tables for Crystallography Volume C, Section 4.4.4. Scattering lengths for neutrons by V. F. Sears
# Element, real bound coherent scattering length [fm], imaginary bound coherent scattering length [fm]
H, -3.739, 0.0
1-H, -3.7406, 0.0
2-H, 6.671, 0.0
3-H, 4.792, 0.0
He, 3.26, 0.0
3-He, 5.74, -1.483
4-He, 3.26, 0.0
Li, -1.9, 0.0
6-Li, 2.0, -0.261
7-Li, -2.22, 0.0
Be, 7.79, 0.0
9-Be, 7.79, 0.0
B, 5.3, 0.213
10-B, -0.1, 1.066
11-B, 6.65, 0.0
C, 6.646, 0.0
12-C, 6.6511, 0.0
13-C, 6.19, 0.0
N, 9.36, 0.0
14-N, 9.37, 0.0
15-N, 6.44, 0.0
O, 5.803, 0.0
16-O, 5.803, 0.0
17-O, 5.78, 0.0
18-O, 5.84, 0.0
F, 5.654, 0.0
19-F, 5.654, 0.0
Ne, 4.566, 0.0
20-Ne, 4.631, 0.0
21-Ne, 6.66, 0.0
22-Ne, 3.87, 0.0
Na, 3.63, 0.0
23-Na, 3.63, 0.0
Mg, 5.375, 0.0
24-Mg, 5.66, 0.0
25-Mg, 3.62, 0.0
26-Mg, 4.89, 0.0
Al, 3.449, 0.0
27-Al, 3.449, 0.0
Si, 4.1491, 0.0
28-Si, 4.107, 0.0
29-Si, 4.7, 0.0
30-Si, 4.58, 0.0
P, 5.13, 0.0
31-P, 5.13, 0.0
S, 2.847, 0.0
32-S, 2.804, 0.0
33-S, 4.74, 0.0
34-S, 3.48, 0.0
36-S, 3.0, 0.0
Cl, 9.577, 0.0
35-Cl, 11.65, 0.0
37-Cl, 3.08, 0.0
Ar, 1.909, 0.0
36-Ar, 24.9, 0.0
38-Ar, 3.5, 0.0
40-Ar, 1.83, 0.0
K, 3.67, 0.0
39-K, 3.74, 0.0
40-K, 3.0, 0.0
41-K, 2.69, 0.0
Ca, 4.7, 0.0
40-Ca, 4.8, 0.0
42-Ca, 3.36, 0.0
43-Ca, -1.56, 0.0
44-Ca, 1.42, 0.0
46-Ca, 3.6, 0.0
48-Ca, 0.39, 0.0
Sc, 12.29, 0.0
45-Sc, 12.29, 0.0
Ti, -3.37, 0.0
46-Ti, 4.725, 0.0
47-Ti, 3.53, 0.0
48-Ti, -5.86, 0.0
49-Ti, 0.98, 0.0
50-Ti, 5.88, 0.0
V, -0.3824, 0.0
50-V, 7.6, 0.0
51-V, -0.402, 0.0
Cr, 3.635, 0.0
50-Cr, -4.5, 0.0
52-Cr, 4.92, 0.0
53-Cr, -4.2, 0.0
54-Cr, 4.55, 0.0
Mn, -3.75, 0.0
55-Mn, -3.75, 0.0
Fe, 9.45, 0.0
54-Fe, 4.2, 0.0
56-Fe, 9.94, 0.0
57-Fe, 2.3, 0.0
58-Fe, 15.0, 0.0
Co, 2.49, 0.0
59-Co, 2.49, 0.0
Ni, 10.3, 0.0
58-Ni, 14.4, 0.0
60-Ni, 2.8, 0.0
61-Ni, 7.6, 0.0
62-Ni, -8.7, 0.0
64-Ni, -0.37, 0.0
Cu, 7.718, 0.0
63-Cu, 6.43, 0.0
65-Cu, 10.61, 0.0
Zn, 5.6, 0.0
64-Zn, 5.22, 0.0
66-Zn, 5.97, 0.0
67-Zn, 7.56, 0.0
68-Zn, 6.03, 0.0
70-Zn, 6.0, 0.0
Ga, 7.288, 0.0
69-Ga, 7.88, 0.0
71-Ga, 6.4, 0.0
Ge, 8.185, 0.0
70-Ge, 10.0, 0.0
72-Ge, 8.51, 0.0
73-Ge, 5.02, 0.0
74-Ge, 7.58, 0.0
76-Ge, 8.21, 0.0
As, 6.58, 0.0
75-As, 6.58, 0.0
Se, 7.97, 0.0
74-Se, 0.8, 0.0
76-Se, 12.2, 0.0
77-Se, 8.25, 0.0
78-Se, 8.24, 0.0
80-Se, 7.48, 0.0
82-Se, 6.34, 0.0
Br, 6.795, 0.0
79-Br, 6.8, 0.0
81-Br, 6.79, 0.0
Kr, 7.81, 0.0
86-Kr, 8.1, 0.0
Rb, 7.09, 0.0
85-Rb, 7.03, 0.0
87-Rb, 7.23, 0.0
Sr, 7.02, 0.0
84-Sr, 7.0, 0.0
86-Sr, 5.67, 0.0
87-Sr, 7.4, 0.0
88-Sr, 7.15, 0.0
Y, 7.75, 0.0
89-Y, 7.75, 0.0
Zr, 7.16, 0.0
90-Zr, 6.4, 0.0
91-Zr, 8.7, 0.0
92-Zr, 7.4, 0.0
94-Zr, 8.2, 0.0
96-Zr, 5.5, 0.0
Nb, 7.054, 0.0
93-Nb, 7.054, 0.0
Mo, 6.715, 0.0
92-Mo, 6.91, 0.0
94-Mo, 6.8, 0.0
95-Mo, 6.91, 0.0
96-Mo, 6.2, 0.0
97-Mo, 7.24, 0.0
98-Mo, 6.58, 0.0
100-Mo, 6.73, 0.0
Tc, 6.8, 0.0
99-Tc, 6.8, 0.0
Ru, 7.03, 0.0
96-Ru, 0.0, 0.0
98-Ru, 0.0, 0.0
99-Ru, 6.9, 0.0
100-Ru, 0.0, 0.0
101-Ru, 3.3, 0.0
102-Ru, 0.0, 0.0
104-Ru, 0.0, 0.0
Rh, 5.88, 0.0
103-Rh, 5.88, 0.0
Pd, 5.91, 0.0
102-Pd, 7.7, 0.0
104-Pd, 7.7, 0.0
105-Pd, 5.5, 0.0
106-Pd, 6.4, 0.0
108-Pd, 4.1, 0.0
110-Pd, 7.7, 0.0
Ag, 5.922, 0.0
107-Ag, 7.555, 0.0
109-Ag, 4.165, 0.0
Cd, 4.87, -0.7
106-Cd, 5.0, 0.0
108-Cd, 5.4, 0.0
110-Cd, 5.9, 0.0
111-Cd, 6.5, 0.0
112-Cd, 6.4, 0.0
113-Cd, -8.0, -5.73
114-Cd, 7.5, 0.0
116-Cd, 6.3, 0.0
In, 2.08, -0.0539
113-In, 5.39, 0.0
115-In, 4.01, -0.0562
Sn, 6.225, 0.0
112-Sn, 6.1, 0.0
114-Sn, 6.2, 0.0
115-Sn, 6.0, 0.0
116-Sn, 5.93, 0.0
117-Sn, 6.48, 0.0
118-Sn, 6.07, 0.0
119-Sn, 6.12, 0.0
120-Sn, 6.49, 0.0
122-Sn, 5.74, 0.0
124-Sn, 5.97, 0.0
Sb, 5.57, 0.0
121-Sb, 5.71, 0.0
123-Sb, 5.38, 0.0
Te, 5.8, 0.0
120-Te, 5.3, 0.0
122-Te, 3.8, 0.0
123-Te, -0.05, -0.116
124-Te, 7.96, 0.0
125-Te, 5.02, 0.0
126-Te, 5.56, 0.0
128-Te, 5.89, 0.0
130-Te, 6.02, 0.0
I, 5.28, 0.0
127-I, 5.28, 0.0
Xe, 4.92, 0.0
Cs, 5.42, 0.0
133-Cs, 5.42, 0.0
Ba, 5.07, 0.0
130-Ba, -3.6, 0.0
132-Ba, 7.8, 0.0
134-Ba, 5.7, 0.0
135-Ba, 4.67, 0.0
136-Ba, 4.91, 0.0
137-Ba, 6.83, 0.0
138-Ba, 4.84, 0.0
La, 8.24, 0.0
138-La, 8.0, 0.0
139-La, 8.24, 0.0
Ce, 4.84, 0.0
136-Ce, 5.8, 0.0
138-Ce, 6.7, 0.0
140-Ce, 4.84, 0.0
142-Ce, 4.75, 0.0
Pr, 4.58, 0.0
141-Pr, 4.58, 0.0
Nd, 7.69, 0.0
142-Nd, 7.7, 0.0
143-Nd, 14.2, 0.0
144-Nd, 2.8, 0.0
145-Nd, 14.2, 0.0
146-Nd, 8.7, 0.0
148-Nd, 5.7, 0.0
150-Nd, 5.3, 0.0
Pm, 12.6, 0.0
147-Pm, 12.6, 0.0
Sm, 0.8, -1.65
144-Sm, -3.0, 0.0
147-Sm, 14.0, 0.0
148-Sm, -3.0, 0.0
149-Sm, -19.2, -11.7
150-Sm, 14.0, 0.0
152-Sm, -5.0, 0.0
154-Sm, 9.3, 0.0
Eu, 7.22, -1.26
151-Eu, 6.13, -2.53
153-Eu, 8.22, 0.0
Gd, 6.5, -13.82
152-Gd, 10.0, 0.0
154-Gd, 10.0, 0.0
155-Gd, 6.0, -17.0
156-Gd, 6.3, 0.0
157-Gd, -1.14, -71.9
158-Gd, 9.0, 0.0
160-Gd, 9.15, 0.0
Tb, 7.38, 0.0
159-Tb, 7.38, 0.0
Dy, 16.9, -0.276
156-Dy, 6.1, 0.0
158-Dy, 6.0, 0.0
160-Dy, 6.7, 0.0
161-Dy, 10.3, 0.0
162-Dy, -1.4, 0.0
163-Dy, 5.0, 0.0
164-Dy, 49.4, -0.79
Ho, 8.01, 0.0
165-Ho, 8.01, 0.0
Er, 7.79, 0.0
162-Er, 8.8, 0.0
164-Er, 8.2, 0.0
166-Er, 10.6, 0.0
167-Er, 3.0, 0.0
168-Er, 7.4, 0.0
170-Er, 9.6, 0.0
Tm, 7.07, 0.0
169-Tm, 7.07, 0.0
Yb, 12.43, 0.0
168-Yb, -4.07, -0.62
170-Yb, 6.77, 0.0
171-Yb, 9.66, 0.0
172-Yb, 9.43, 0.0
173-Yb, 9.56, 0.0
174-Yb, 19.3, 0.0
176-Yb, 8.72, 0.0
Lu, 7.21, 0.0
175-Lu, 7.24, 0.0
176-Lu, 6.1, -0.57
Hf, 7.77, 0.0
174-Hf, 10.9, 0.0
176-Hf, 6.61, 0.0
177-Hf, 0.8, 0.0
178-Hf, 5.9, 0.0
179-Hf, 7.46, 0.0
180-Hf, 13.2, 0.0
Ta, 6.91, 0.0
180-Ta, 7.0, 0.0
181-Ta, 6.91, 0.0
W, 4.86, 0.0
180-W, 5.0, 0.0
182-W, 6.97, 0.0
183-W, 6.53, 0.0
184-W, 7.48, 0.0
186-W, -0.72, 0.0
Re, 9.2, 0.0
185-Re, 9.0, 0.0
187-Re, 9.3, 0.0
Os, 10.7, 0.0
184-Os, 10.0, 0.0
186-Os, 11.6, 0.0
187-Os, 10.0, 0.0
188-Os, 7.6, 0.0
189-Os, 10.7, 0.0
190-Os, 11.0, 0.0
192-Os, 11.5, 0.0
Ir, 10.6, 0.0
Pt, 9.6, 0.0
190-Pt, 9.0, 0.0
192-Pt, 9.9, 0.0
194-Pt, 10.55, 0.0
195-Pt, 8.83, 0.0
196-Pt, 9.89, 0.0
198-Pt, 7.8, 0.0
Au, 7.63, 0.0
197-Au, 7.63, 0.0
Hg, 12.692, 0.0
196-Hg, 30.3, 0.0
199-Hg, 16.9, 0.0
Tl, 8.776, 0.0
203-Tl, 6.99, 0.0
205-Tl, 9.52, 0.0
Pb, 9.405, 0.0
204-Pb, 9.9, 0.0
206-Pb, 9.22, 0.0
207-Pb, 9.28, 0.0
208-Pb, 9.5, 0.0
Bi, 8.532, 0.0
209-Bi, 8.532, 0.0
Ra, 10.0, 0.0
226-Ra, 10.0, 0.0
Th, 10.31, 0.0
232-Th, 10.31, 0.0
Pa, 9.1, 0.0
231-Pa, 9.1, 0.0
U, 8.417, 0.0
233-U, 10.1, 0.0
234-U, 12.4, 0.0
235-U, 10.47, 0.0
238-U, 8.402, 0.0
Np, 10.55, 0.0
237-Np, 10.55, 0.0
Pu, 14.1, 0.0
239-Pu, 7.7, 0.0
240-Pu, 3.5, 0.0
242-Pu, 8.1, 0.0
Am, 8.3, 0.0
243-Am, 8.3, 0.0
Cm, 9.5, 0.0
246-Cm, 9.3, 0.0
248-Cm, 7.7, 0.0
